Repository: BYU-TEMP-Lab/Needle-Probe-v1

# Needle Probe v1
Description here.

# Python rewrite

Design requirements:
The program should...
1) Process experimental data
2) Generate temperatuere dependent material properties
3) Store and load calibrated probe/crucible properties
4) Run a selected thermal model based on properties and calibrations
5) Run optimizer to match model to experimental data
6) Display results
7) Quantify uncertainty
8) Perform sensitivity analysis
9) Easily adjust material properties, calibrations (probe/crucible), and models
10) Integrate with DAQ code?


1) Integrate props with model
2) Integrate calibration with model
3) Write optimization objective
- LM with bounds?
- True Bayesian optimization?
4) Plot results
5) Uncertainty quantification
- Bayesian?
- Monte Carlo?
- Chi square?
- Storing uncertainty info in calibration?
6) Update material properties to improve range and accuracy (CSV)



Sudo code:

main.py:
- Define variables based on user selections in GUI
- Perform simple calculations on selected folder data to prepare for optimization
- Set up multi-threading for optimizer (runs files in parallel)
- store and visualize solution 

config:
- default_options.json: contains settings auto-filled into GUI. Files formatted the same can be loaded into GUI for convenience
- calibration_data
    - This is where calibration data for various probes is to be stored
    - THIS SHOULD PROBABLY BE MOVED TO "libraries"
- raw_material_data
    - this is where nist properties can be stored
    - THIS SHOULD PROBABLY BE MOVED TO "libraries"

GUI:
- allows user to select probe, sample, calibration, decision variables, etc. 

libraries:
- calibrations.py: organizes calibration data
- crucibles.py: lists and organizes information about various crucibles
- materials_utils.py: various functions used by other files for calculating materials properties
- materials.py: lists and organizes materials properties
- probes.py: lists and organizes probe properties
- simulations.py: lists and organizes the various simulations available

bootstrap.py: configures error messages for readability

build_model.py: 
- maps user inputs and data from libraries to be assigned to variables for use in model and optimizer
- prepare_folder_for_optim():
    - solves for material properties and tolerances at ambient temperature based on library data
        - NOTE: OUR MODEL ASSUMES CONSTANT MATERIAL PROPERTIES THROUGHOUT SIMULATION

flexPDE_model.py:
- run(): runs simulation to get back the time/temp curve
- generates FlexPDE file based on values from build_model.py

optimizer.py:
- optimizes a vector of values to be optimized to match the temp time curve
    - incorporates upper and lower bounds as well as "prior sigmas" for each value to be optimized
        - this just means that there is a "penalty" for straying from initial values based on our certainty in that value

process_data.py:
- reads experimental data from data files
    - stores filepath, temperature curve, std, ambient temperature, and average heat flux supplied by heating wire. 
- get_files_data() stores all of the information into a big list to be handed to the optimizer

thermal_quadrupoles_model.py
- not set up yet, but ideally should be set up to either run the thermal quadrupoles either in python, matlab, or C.

File: src/salt_probe_util/libraries/raw_material_data/Nickel 200 VDM metals.txt
http://vdm-metals.com/fileadmin/user_upload/Downloads/Data_Sheets/Data_Sheet_VDM_Nickel_200_201.pdf
Temperature (C)	Density (kg/m3)	Cp (J/g*K)	Therm. Cond. (W/m*K)	Phase
-200.0000	NaN	 0.15000	 79.0000	solid
-100.0000	NaN	 0.35500	 75.0000	solid
0.0000	NaN	 0.42600	 72.0000	solid
20.0000	 8890.0	 0.45600	 71.0000	solid
100.0000	NaN	 0.47500	 67.0000	solid
200.0000	NaN	 0.50000	 62.0000	solid
300.0000	NaN	 0.57000	 57.0000	solid
400.0000	NaN	 0.53000	 56.0000	solid
500.0000	NaN	 0.52500	 58.0000	solid
600.0000	NaN	 0.53500	 60.0000	solid
700.0000	NaN	 0.55000	 62.0000	solid
800.0000	NaN	 0.56500	 64.0000	solid
900.0000	NaN	 0.58000	 67.0000	solid
1000.0000	NaN	 0.59000	 69.0000	solid
